Repository: sergyegorov/SpectroWizard

File: SpectroWizard/SpectroWizard/bin/lib/gost/All/ГОСТ 12556.2-82.csv
#Ly;MeshElem;CompLy;Diap
ГОСТ 12556.2-82;Pt;Сплавы платино-родиевые;
Pd:;;;
325,87;;326,84;0,005-0,10
324,27;;324,02;0,01-0,20
Ir:;;;
322,07;;326,84;0,02-0,08
284,97;;;0,01-0,20
Rh:;;;
;;285,61;
Ru:;;;
349,89;;326,8;0,01-0,08
343,67;;326,8;0,01-0,08
Au:;;;
312,27;;307,95;0,005-0,05
267,59;;267,45;0,01-0,20
Ag:;;;
338,28;;326,84;0,001-0,02
Fe:;;;
259,93;;259,6;0,01-0,08
253,58;;;0,01-0,20
Rh:;;;
;;258,72;
Cu:;;;
327,3;;326,84;0,001-0,02
Zn:;;;
334,5;;326,84;0,005-0,05
Al:;;;
309,27;;307,95;0,005-0,05
308,21;;307,95;0,005-0,05
Ni:;;;
303,79;;307,95;0,005-0,05
Si:;;;
288,15;;285,31;0,005-0,05
Sn:;;;
283,99;;285,31;0,005-0,05
Sb:;;;
287,79;;285,31;0,005-0,05
259,81;;259,6;0,005-0,05
Pb:;;;
280,2;;285,31;0,005-0,05
Mg:;;;
277,67;;;0,005-0,02
Rh:;;;
;;276,77;

File: SpectroWizard/SpectroWizard/bin/lib/gost/All/ГОСТ 23902-79.csv
#Ly;MeshElem;CompLy;Diap
ГОСТ 23902-79;Ti;Сплавы титановые;
Al:;;;
396,15;;394,78;0,2-0,7
394,4;;394,78;0,2-0,7
360,16;;356,16;2,0-8,0
309,27;V;310,62;0,5-7,0
309,27;V;304,88;0,5-7,0
309,27;V;303,87;0,5-7,0
281,62;Mo;284,19;2,0-8,0
281,62;Mo;282;2,0-8,0
257,51;;243,41;0,004-0,2
265,2;;;0,004-10,0
360,1;;;0,004-10,0
396,15;;;0,004-10,0
394,4;;;0,004-10,0
308,21;;;0,004-10,0
V:;;;
326,77;;326,37;0,2-3,0
326,77;;303,87;0,2-3,0
326,77;;299,02;0,2-3,0
310,23;;304,88;1,0-6,0
309,31;;304,88;1,0-6,0
303,38;;303,87;1,0-6,0
289,33;;282;1,0-6,0
288,25;;282;1,0-6,0
268,8;;F;0,002-0,2
572,7;;;0,002-6,0
437,92;;;0,002-6,0
326,77;;;0,002-6,0
318,54;;;0,002-6,0
311,84;;;0,002-6,0
Fe:;;;
259,94;;288,6;0,1-2,0
259,94;;284,19;0,1-2,0
259,84;;257,26;0,1-2,0
259,84;;255,6;0,1-2,0
248,42;;243,83;0,01-0,2
271,41;;;0,01-2,0
259,94;;;0,01-2,0
259,84;;;0,01-2,0
238,2;;;0,01-2,0
Si:;;;
288,16;;288,6;0,05-0,5
288,16;;284,19;0,05-0,5
288,16;;282;0,05-0,5
251,43;;257,26;0,05-0,5
250,69;;255,6;0,05-0,5
250,69;;252,05;0,05-0,5
251,43;;243,83;0,002-0,03
243,52;;243,41;0,03-0,1
288,1;;;0,002-0,5
Mn:;;;
294,92;;310,62;0,5-1,5
294,92;;303,87;0,5-1,5
293,93;;310,62;0,5-1,5
293,93;;303,87;0,5-1,5
261,02;;288,6;0,5-2,0
260,57;;257,26;0,5-2,0
257,61;;255,6;0,5-2,0
261,02;;F;0,007-0,5
257,61;;F;0,0005-0,007
294,92;;;0,0005-2,0
293,31;;;0,0005-2,0
Mo:;;;
287,15;;303,87;0,5-10,0
287,15;;288,6;0,5-10,0
284,82;;284,19;0,5-10,0
284,82;;282;0,5-10,0
268,41;;F;0,006-0,5
553,3;;;0,006-10
386,41;;;0,006-10
277,54;;;0,006-10
284,8;;;0,006-10
Sn:;;;
303,41;V;303,87;1,0-5,0
300,91;V;303,87;1,0-5,0
266,12;;255,6;1,0-5,0
242,95;;252,05;1,0-5,0
242,95;;245,04;1,0-5,0
242,95;;243,83;0,003-1,0
326,23;;;0,005-5,0
317,5;;;0,005-5,0
284;;;0,005-5,0
Cr:;;;
284,32;;303,87;0,2-3,0
284,32;;288,6;0,2-3,0
284,32;;284,19;0,2-3,0
284,32;;282;0,2-3,0
268,71;;F;0,02-0,2
267,72;;F;0,004-0,02
534,58;;;0,004-3,0
425,43;;;0,004-3,0
296,17;;;0,004-3,0
284,92;;;0,004-3,0
267,72;;;0,004-3,0
Zr:;;;
355,19;;350,03;1,0-5,0
349,62;;341,17;1,0-5,0
343,82;;341,17;1,0-5,0
343,05;;;
339,2;;303,87;3,0-10,0
339,2;;303,87;0,1-5,0
273,49;;F;0,1-5,0
270,01;;299,02;1,0-5,0
270,01;;243,41;0,006-0,1
257,14;;257,26;1,0-5,0
257,14;;255,6;1,0-5,0
477,23;;;0,006-10,0
349,62;;;0,006-10,0
343,82;;;0,006-10,0
339,2;;;0,006-10,0
Cu:;;;
324,75;;327,53;0,0009-0,01
224,7;;224,47;0,01-0,25
324,75;;;0,001-0,25
Ni:;;;
341,48;;342,89;0,01-0,10
239,45;;243,41;0,10-0,25
341,48;;;0,01-0,25

File: SpectroWizard/SpectroWizard/bin/lib/gost/All/ГОСТ 3221-85.csv
#Ly;MeshElem;CompLy;Diap
ГОСТ 3221-85;Al;АЛЮМИНИЙ ПЕРВИЧНЫЙ.МЕТОДЫ СПЕКТРАЛЬНОГО АНАЛИЗА;
V:;;;
437,92;Fe;;0,003 - 0,01
318,54;Fe;;0,001 - 0,01
318,4;Fe;;0,001 - 0,01
Fe:;;;
371,99;;;0,0005 - 0,5
302,06;Cr;;0,0003 - 0,3
275,4;Cr;;0,1 - 1,0
274,32;Ni;;0,1 - 1,0
259,94;;;0,03 - 1,0
248,33;;;0,0005 - 1,0
239,56;;;0,1 - 1,0
Si:;;;
390,55;Fe;;0,1 - 1,0
298,76;;;0,5 - 1,0
288,16;;;0,0005 - 1,0
251,61;Ti;;0,001 - 1,0
250,69;;;0,01 - 1,0
Mg:;;;
518,36;;;0,001 - 0,02
285,21;Fe;;0,0005 - 0,02
280,27;Mn;;0,001 - 0,02
279,55;Fe;;0,001 - 0,02
279,08;;;0,003 - 0,02
Mn:;;;
482,35;;;0,001 - 0,02
403,08;Ga,Fe;;0,0002 - 0,02
294,92;W,Ti;;0,001 - 0,02
293,3;;;0,005 - 0,02
280,11;Mg,Fe;;0,0002 - 0,02
260,57;;;0,001 - 0,02
259,37;Fe;;0,001 - 0,02
Cu:;;;
510,55;Fe;;0,001 - 0,03
327,4;;;0,0003 - 0,03
324,75;Fe,Ti;;0,0003 - 0,03
Na:;;;
589,59;;;0,001 - 0,03
589;;;0,0003 - 0,02
Ti:;;;
365,35;Fe;;0,002 - 0,03
337,28;;;0,003 - 0,03
334,9;;;0,0001 - 0,03
323,45;Fe;;0,005 - 0,03
Cr:;;;
425,43;;;0,0001 - 0,005
359,35;Fe;;0,001 - 0,01
357,87;CN;;0,003 - 0,01
301,48;Fe;;0,003 - 0,01
Zn:;;;
636,23;;;0,001 - 0,1
481,05;;;0,001 - 0,1
334,5;;;0,0002 - 0,1
Al:;;;
;;396,153;
;;394,403;
;;308,216;
;;305,993;
;;305,008;
;;293,6;
;;266,92;
;;265,249;
;;266,039;
;;237,841;

File: SpectroWizard/SpectroWizard/bin/lib/gost/All/ГОСТ 6012-2011.csv
#Ly;MeshElem;CompLy;Diap
ГОСТ 6012-2011;Ni;Никель;
Al:;;;
309,27;;;0,0002-0,005
308,22;;;0,005-0,1
B:;;;
249,67;;;0,0001-0,001
Bi:;;;
306,77;;;0,00001-0,001
289,8;;;0,0005-0,01
Ga:;;;
403,3;;;0,00003-0,0003
287,42;;;0,00003-0,0003
Fe:;;;
302,06;;;0,001-0,01
271,9;;;0,001-0,01
248,33;;;0,001-0,01
248,81;;;0,001-0,01
296,69;;;0,001-0,01
295,39;;;0,005-0,1
296,53;;;0,01-1,0
Cd:;;;
228,8;;;0,00005-0,0003
214,44;;;0,00005-0,0005
326,11;;;0,0003-0,01
Ca:;;;
422,67;;;0,0005-0,005
317,93;;;0,005-0,05
Co:;;;
340,51;;;0,0003-0,01
304,4;;;0,001-0,03
240,72;;;0,001-0,03
242,49;;;0,01-0,3
307,23;;;0,01-0,3
308,26;;;0,01-0,3
298,96;;;0,05-1,0
326,08;;;0,05-1,0
Si:;;;
288,16;;;0,0003-0,01
251,61;;;0,0003-0,01
251,92;;;0,005-0,2
Mg:;;;
285,21;;;0,0001-0,02
279,55;;;0,0001-0,01
280,27;;;0,0001-0,01
277,98;;;0,002-0,1
278,14;;;0,01-0,2
Mn:;;;
279,48;;;0,00005-0,005
257,61;;;0,0001-0,005
293,31;;;0,005-0,05
294,92;;;0,005-0,05
325,84;;;0,03-0,2
Cu:;;;
324,75;;;0,00005-0,005
327,4;;;0,00005-0,005
296,12;;;0,005-0,1
282,44;;;0,005-0,1
249,2;;;0,005-0,1
276,63;;;0,05-1,0
As:;;;
234,98;;;0,0001-0,01
228,81;;;0,0001-0,01
278,02;;;0,001-0,01
286,04;;;0,001-0,01
Sn:;;;
284;;;0,00003-0,005
286,33;;;0,0001-0,005
285,06;;;0,001-0,01
242,95;;;0,001-0,01
Pb:;;;
283,31;;;0,00005-0,005
405,78;;;0,00005-0,001
287,33;;;0,005-0,01
261,42;;;0,005-0,01
Se:;;;
203,99;;;0,0001-0,01
Ag:;;;
328,07;;;0,00001-0,002
Sr:;;;
460,73;;;0,0001-0,001
Sb:;;;
259,81;;;0,0001-0,01
287,79;;;0,0001-0,01
Tl:;;;
276,79;;;0,00002-0,003
Ta:;;;
265,33;;;0,0001-0,005
Te:;;;
214,28;;;0,00005-0,001
238,58;;;0,0001-0,003
P:;;;
213,62;;;0,0001-0,005
253,56;;;0,0003-0,005
Cr:;;;
425,44;;;0,0001-0,001
Zn:;;;
206,19;;;0,0001-0,001
334,5;;;0,0002-0,005
330,26;;;0,0002-0,005
334,56;;;0,001-0,01
Ni:;;;
;;204,37;
;;205,32;
;;213,35;
;;242,91;
;;283,46;
;;287,62;
;;311,67;
;;329,62;

File: SpectroWizard/SpectroWizard/bin/lib/gost/All/ГОСТ 7727-81.csv
#Ly;MeshElem;CompLy;Diap
ГОСТ 7727-81;Al;Сплавы Алюминивые. Методы спектрального анализа.
Be:
II 313,1;;I 305,01;0,0005-0,02
II 313,04;V;I 305,01;0,0005-0,02
I 265,05;;I 265,25;0,02-0,9
B:
I 249,68;;I 266,92;0,01-0,05
I 249,77;Fe;I 266,92;0,01-0,05
V:
II 311,07;;I 305,01;0,05-0,3
II 310,23;;I 305,01;0,05-0,3
Fe:
II 259,94;;I 266,04;0,5-2
II 259,64;;I 265,25;0,5-2
II 275,57;;I 266,04;0,5-2
II 275,33;;I 265,25;0,5-2
Cd:
I 346,77;;I 305,01;0,05-0,5
I 346,62;;I 305,99;0,05-0,5
I 340,36;;I 305,01;0,05-0,5
I 228,8;;I 226,34;0,2-0,5
Ca:
II 393,37;;I 305,01;0,01-0,1
II 396,85;;I 305,01;0,01-0,1
II 317,93;;I 305,01;0,01-0,1
II 315,89;;I 305,01;0,1-0,5
Si:
I 288,16;;I 305,99;0,05-0,5
I 288,16;;I 266,91;0,05-0,5
I 250,69;;I 266,91;0,05-0,5
I 250,69;;I 237,84;0,05-0,5
I 288,16;;I 265,25;0,2-3
I 251,61;Ti;I 266,04;0,2-3
I 252,85;;I 265,25;0,2-3
Li:
I 323,26;;I 305,01;0,5-2,5
I 323,26;;I 305,99;0,5-2,5
Mg:
II 279,08;;I 305,01;0,01-0,8
I 285,21;;I 266,04;0,5-5
II 292,87;;I 266,04;0,5-5
II 293,65;;I 265,25;0,5-5
277,98;;I 266,04;0,8-5
I 277,67;;I 266,04;2-15
Mn:
II 294,92;;I 305,01;0,05-1
II 259,27;;I 265,25;0,05-1
II 260,57;;I 265,25;0,1-1,5
293,93;;I 305,01;0,1-1,5
293,31;;I 305,01;0,1-1,5
288,95;;I 305,01;0,3-2
II 267,26;;I 265,25;0,5-2
Cu:
I 327,4;;I 305,01;0,01-1
I 324,75;;I 305,01;0,01-1
II 236,99;;I 237,21;1-10
II 239,44;;I 232,16;2-10
I 282,44;;I 305,01;2-10
I 282,44;;I 366,92;2-10
Ni:
I 341,48;;I 305,99;0,05-0,5
I 313,41;;I 305,99;0,05-0,5
I 310,15;;I 305,01;0,1-0,5
II 251,09;;I 266,04;0,5-2,5
II 241,61;;I 265,25;0,5-2,5
Sn:
I 317,05;;I 305,99;0,01-0,3
I 286,33;;I 266,92;0,01-0,3
As:
I 234,98;;I 231,25;0,002-0,02
I 234,98;;F;0,002-0,02
Pb:
I 283,3;;I 305,99;0,02-0,2
I 283,3;;I 266,92;0,02-0,2
Sc:
II 363,07;;I 305,01;0,02-0,1
II 335,37;;I 305,01;0,02-0,1
II 337,11;;I 305,01;0,1-0,4
Sb:
I 287,79;;I 305,99;0,01-0,05
I 287,79;;I 266,92;0,01-0,05
I 231,15;;I 231,25;0,002-0,05
I 231,15;;F;0,002-0,05
Ti:
II 334,90;;I 305,01;0,02-0,3
II 334,19;;I 305,01;0,02-0,3
II 336,12;;I 305,01;0,05-0,5
II 338,03;;I 305,01;0,1-0,8
Cr:
I 425,43;;I 305,01;
I 283,56;;I 266,04;0,02-0,5
I 283,56;;I 265,25;0,02-0,5
Ce:
II 320,17;;F;0,1-0,5
Zn:
II 334,5;;I 305,99;0,05-0,5
I 330,29;;I 305,99;0,05-0,5
I 334,5;;I 305,01;0,5-5
I 330,29;;I 305,01;2-8
I 328,23;;I 305,01;3-10
II 255,8;;I 266,04;2-3
II 250,2;;I 265,25;2-8
Zr:
II 339,19;;I 305,01;0,03-0,3

File: SpectroWizard/SpectroWizard/bin/lib/gost/All/ГОСТ 9716.2-79.csv
#Ly;MeshElem;CompLy;Diap
ГОСТ9716.2-79;Cu;Сплавы медно-цинковые;
Pb:;;;
405,78;;F;
405,78;;510,55;
283,31;;249,22;
Fe:;;;
371,99;;F;
371,99;;510,55;
302,06;;F;
302,06;;510,55;
259,93;;249,22;
Sn:;;;
283,99;;F;
283,99;;510,55;
317,51;;F;
317,51;;510,55;
317,51;;249,22;
Al:;;;
394,4;;F;
394,4;;510,55;
396,15;;F;
396,15;;510,55;
309,27;;249,22;
Ni:;;;
341,48;;F;
341,48;;510,55;
341,48;;249,22;
Si:;;;
288,16;;F;
288,16;;510,55;
251,61;;249,22;
As:;;;
234,98;;228,3;
Mn:;;;
293,3;;510,55;
Sb:;;;
231,147;;510,55;
Bi:;;;
306,772;;249,22;
306,772;;510,55;
Pb:;;;
405,78;;510,55;
363,95;;510,55;

File: SpectroWizard/SpectroWizard/bin/lib/gost/All/ГОСТ 9717.1-82.csv
#Ly;MeshElem;CompLy;Diap
ГОСТ9717.1-82;Cu;Медь;
Sb:;;;
206,838;;F;
259,809;;F;
217,588;;F;
As:;;;
234,984;;F;
Mg:;;;
279,553;;316,5;
279,553;;F;
280,27;;F;
Sn:;;;
283,999;;316,5;
317,505;;F;
Si:;;;
288,158;;316,5;
288,158;;F;
251,611;;F;
Bi:;;;
306,772;;316,5;
306,772;;F;
Ag:;;;
338,289;;316,5;
338,289;;F;
Ni:;;;
341,476;;316,5;
341,477;;F;
Fe:;;;
371,994;;316,5;
302,064;;F;
259,94;;F;
Mn:;;;
403,075;;316,5;
403,076;;F;
293,344;;F;
Pb:;;;
405,782;;316,5;
405,782;;F;
283,307;;F;
Cr:;;;
425,434;;316,5;
425,434;;F;
267,799;;F;
Zn:;;;
472,222;;316,5;
472,216;;F;
334,505;;F;
P:;;;
253,339;;F;
253,399;;F;

File: SpectroWizard/SpectroWizard/bin/lib/gost/All/ГОСТ Р 54153-2010.csv
#Ly;MeshElem;CompLy;Diap
ГОСТ Р 54153-2010;Fe;Сталь;
C:;;;
133,57;;;0,002-3,0
165,7;;;0,002-3,0
193,09;Fe;;0,002-3,0
426,73;;;0,020-3,0
S:;;;
180,73;Ni;;0,001-0,20
182,04;;;0,001-0,20
481,55;;;0,001-0,20
545,39;;;0,001-0,20
P:;;;
177,5;;;0,001-0,20
178,29;C;;0,001-0,20
214,91;Fe,W;;0,001-0,20
Si:;;;
181,69;;;0,10-5,0
185,07;;;0,010-1,00
198,84;;;0,010-5,0
212,41;;;0,002-5,0
243,52;Fe,W;;0,010-5,0
250,69;Fe,V;;0,010-2,0
251,61;V;;0,002-5,0
288,16;;;0,002-5,0
390,55;;;0,050-5,0
Mn:;;;
192,13;;;0,010-35,0
263,82;;;0,0005-35,0
293,31;;;0,0005-5,0
294,92;;;0,0005-5,0
403,45;;;0,0005-35,0
482,35;;;0,050-35,0
Cr:;;;
205,56;;;0,010-5,0
206,55;W;;0,010-5,0
267,72;W;;0,001-35,0
275,29;W;;0,001-5,0
298,92;V;;3,0-35,0
314,72;Co,W;;0,001-5,0
425,43;;;0,001-10,0
520,6;W;;0,001-5,0
534,58;;;0,001-5,0
597,87;;;0,001-5,0
Ni:;;;
218,55;W;;3,0-45,0
225,39;;;0,001-5,0
227,02;;;0,001-5,0
231,6;;;0,001-5,0
243,79;;;0,001-45,0
349,3;;;0,001-45,0
352,42;;;0,001-5,0
376,95;Ti;;3,0-45,0
388,97;Nb,Mo;;3,0-45,0
390,71;Ti,Mo;;3,0-45,0
471,44;;;0,001-5,0
Co:;;;
228,62;Fe;;0,0005-20,0
248,34;Mo;;0,5-20,0
340,51;V,Mo,Ti;;0,0005-5,0
341,23;Nb,Mo;;0,0005-2,0
345,35;Ce,Mo,V;;0,0005-20,0
373,59;Mo,V;;2,0-20,0
374,99;Ce,As;;2,0-20,0
384,55;V,Zr;;0,0005-20,0
Cu:;;;
200,04;;;0,001-5,0
211,21;;;0,001-2,0
219,23;;;0,001-2,0
223,01;;;0,001-2,0
224,26;;;0,001-52,0
282,44;;;0,01-5,0
324,75;Nb,Mn;;0,001-5,0
327,4;Nb;;0,001-5,0
510,55;W;;0,001-5,0
Al:;;;
186,28;;;0,001-10,0
199,05;;;0,001-1,0
257,51;;;0,001-1,0
308,22;V;;0,001-1,0
394,4;;;0,001-10,0
396,15;Mo,Zr;;0,001-10,0
As:;;;
189,04;C,Si;;0,0002-0,5
193,76;;;0,0002-0,5
197,26;;;0,0002-0,5
200,33;;;0,0002-0,5
Mo:;;;
202,03;Fe;;0,0002-10,0
281,62;Al;;0,0002-10,0
317,04;Fe;;0,0002-10,0
386,41;;;0,0002-10,0
476,02;;;0,10-10,0
553,31;W;;0,10-10,0
603,07;;;0,10-10,0
W:;;;
202,92;;;0,01-5,0
207,91;;;0,01-5,0
209,86;;;0,002-20,0
220,45;Al;;0,0020-20,0
239,71;;;0,10-20,0
258,69;;;0,10-20,0
330;Fe;;0,10-20,0
364,65;V;;0,10-20,0
400,88;Fe,Ti;;0,002-20,0
465,99;;;0,01-5,0
484,35;;;0,01-5,0
V:;;;
214,01;;;0,10-10,0
266,33;Pb;;0,10-10,0
290,82;;;0,001-5,0
310,23;;;0,001-5,0
311,07;Ti,Fe;;0,001-10,0
311,84;;;0,001-2,0
313,03;W;;0,01-10,0
411,18;Cr;;0,001-10,0
437,92;;;0,01-5,0
Ti:;;;
190,8;;;0,001-0,5
316,85;;;0,001-1,0
324,2;;;0,001-5,0
337,28;Nb;;0,001-5,0
365,35;;;0,001-5,0
453,32;;;0,001-5,0
Nb:;;;
212,65;;;0,001-3,0
295,09;;;0,001-3,0
313,08;;;0,001-3,0
316,31;;;0,001-3,0
319,5;Cu;;0,001-3,0
351,54;Ni;;0,02-3,0
358,03;;;0,02-3,0
410,09;Fe;;0,02-3,0
534,42;;;0,02-3,0
Zr:;;;
257,13;Cu;;0,001-0,5
339,19;Cr;;0,001-0,5
343,82;;;0,001-0,5
349,62;;;0,001-0,5
360,12;;;0,001-0,5
Pb:;;;
283,31;Zr,Fe;;0,001-0,5
405,7;V,Mn;;0,001-0,5
Sn:;;;
189,99;Al,Cr,Mn,Co;;0,0005-0,25
242,94;;;0,0005-0,25
303,41;;;0,0005-0,25
317,5;Fe,Mo;;0,0005-0,25
Zn:;;;
206,19;Pb;;0,001-0,05
334,56;Cr,Mo,Mn,Co;;0,001-0,05
481,05;;;0,001-0,05
Sb:;;;
217,58;C,Cr,N,Nb;;0,001-0,05
259,81;Fe;;0,001-0,05
B:;;;
182,59;;;0,0001-0,10
182,64;;;0,0001-0,10
208,96;;;0,0001-0,10
249,68;Wo,Fe;;0,0001-0,10
Bi:;;;
306,77;Sn,Fe;;0,001-0,05
Ca:;;;
393,37;;;0,0005-0,05
396,85;Zr,Nb;;0,0005-0,05
N:;;;
149,26;Si,Al,W;;0,001-0,05
298,5;Si;;0,001-0,05
Mg:;;;
297,08;Mn;;0,001-0,2
279,55;;;0,001-0,2
285,21;;;0,001-0,2
291,55;;;0,001-0,2
383,83;;;0,001-0,2
518,36;;;0,001-0,2
Ce:;;;
399,1;;;0,001-0,2
429,67;;;0,001-0,2
Fe:;;;
;;187,75;
;;215,15;
;;241,33;
;;249,33;
;W;262,83;
;Co,V;271,44;
;W;272,02;
;;273,07;
;;281,33;
;;282,33;
;;288,06;
;;390,03;
;;492,39;
