Repository: sergyegorov/SpectroWizard

File: SpectroWizard/SpectroWizard/bin/lib/std/Cu/Zn/12.csv
Cu Zn;ЛС;ГОСТ 1020-77;;;;;;;;
;Cu;Pb;Si;Mn;Fe;Al;Sn;Ni;Sb;Zn
123;56.0;2.22;0.36;0.72;0.76;0.70;0.66;0.49;0.068;36.9
124;56.7;1.35;0.17;0.42;0.50;0.49;0.42;0.043;0.04;39.5
125;53.9;1.83;0.33;0.58;0.35;0.60;0.53;1.02;0.13;39.6
126;58.9;0.58;0.13;0.14;0.44;0.29;0.26;0.042;0.032;38.3
127;61.2;0.65;0.09;0.09;0.28;0.11;0.07;0.042;0.030;36.4
;;;;;;;;;;
123;0.2;0.12;0.03;0.04;0.05;0.03;0.06;0.03;0.007;0.3
124;0.2;0.06;0.02;0.03;0.05;0.03;0.03;0.01;0.01;0.4
125;0.2;0.12;0.03;0.04;0.04;0.03;0.06;0.05;0.02;0.3
126;0.2;0.05;0.02;0.02;0.03;0.03;0.03;0.01;0.007;0.3
127;0.2;0.05;0.02;0.01;0.03;0.02;0.01;0.01;0.007;0.3

File: SpectroWizard/SpectroWizard/bin/lib/std/Cu/Zn/124.csv
Cu Zn;ЛК80-3;ГОСТ 15527-70;;;;;;;;
;Cu;Si;Sb;Bi;P;Mn;Sn;Al;Fe;Zn
1241;76.79;1.86;0.015;-;0.0075;0.14;0.056;0.078;-;19.77
1242;78.17;2.64;0.022;0.0022;0.0092;0.20;0.090;0.11;0.29;18.44
1243;79.34;3.20;0.032;0.0042;0.012;0.31;0.13;0.15;0.20;16.60
1244;79.82;3.84;0.048;0.0055;0.022;0.53;0.22;0.20;0.32;14.95
1245;81.27;4.62;0.067;0.0078;0.047;0.83;0.41;0.40;0.22;12.11
;;;;;;;;;;
1241;0.20;0.11;0.001;;0.0004;0.01;0.005;0.008;;0.21
1242;0.21;0.09;0.002;0.0003;0.0005;0.01;0.008;0.01;0.01;0.17
1243;0.21;0.14;0.002;0.0005;0.001;0.01;0.01;0.01;0.01;0.20
1244;0.18;0.19;0.003;0.0005;0.001;0.02;0.02;0.02;0.02;0.17
1245;0.18;0.29;0.005;0.0008;0.004;0.02;0.04;0.04;0.01;0.13

File: SpectroWizard/SpectroWizard/bin/lib/std/Cu/Zn/136.csv
Cu Zn;ЛС59-1 ЛС59-1В ЛС60-1 ЛС60-2;ГОСТ 15547-70;;;;;;;;;
;Cu;Zn;Fe;Pb;Mn;Bi;Sn;Ni;Sb;Si;P
1361;56.2;41.2;0.69;~0.22;~0.007;~0.0021;0.50;0.23;0.064;~0.004;~0.0049
1362;57.7;40.3;0.37;0.50;~0.2;0.0033;0.33;~0.12;0.040;~0.11;~0.008
1363;59.2;38.5;0.22;0.79;0.20;0.0052;0.20;0.080;0.015;~0.20;~0.015
1364;60.5;37.4;0.080;1.53;0.059;0.0052;0.102;0.068;0.0093;~0.053;~0.021
1365;62.8;34.3;0.071;2.06;0.041;0.009;0.070;0.038;0.0053;~0.023;~0.032
;;;;;;;;;;;
1361;0.6;0.6;0.02;0.01;;0.0002;0.02;0.02;0.006;;0.0005
1362;0.5;0.6;0.02;0.02;;0.0003;0.01;0.01;0.004;0.01;
1363;0.6;0.6;0.01;0.04;0.01;0.0004;0.004;0.004;0.001;0.01;0.002
1364;0.7;0.6;0.002;0.07;0.004;0.0006;0.004;0.001;0.0008;0.03;0.002
1365;0.4;0.5;0.003;0.09;0.004;0.001;0.006;0.004;0.0005;0.001;0.003

File: SpectroWizard/SpectroWizard/bin/lib/std/Cu/Zn/17.csv
Cu Zn;ЛК;ГОСТ 1267-77 1271-77;;;;;;;;
;Al;Zn;Mn;Si;Sb;Pb;Bi;Fe;Sn;Cu
171;0.32;17.5;0.277;1.31;0.017;0.047;~0.0012;~0.90;0.12;79.5
172;0.185;15.1;0.270;2.14;0.025;0.094;0.0020;0.73;0.168;81.2
173;~0.04;13.9;0.34;2.70;0.035;0.20;0.0028;0.83;0.30;81.6
174;0.094;10.6;0.435;4.65;0.063;0.28;0.0047;0.60;0.42;82.7
175;0.170;11.1;0.66;4.2;0.049;~0.12;0.0033;1.01;0.28;82.3
;;;;;;;;;;
171;0.01;0.2;0.007;0.03;0.002;0.004;;;0.02;0.1
172;0.008;0.1;0.006;0.05;0.002;0.005;0.0003;0.02;0.005;0.2
173;;0.2;0.01;0.05;0.002;0.02;0.0002;0.02;0.02;0.3
174;0.003;0.2;0.007;0.06;0.004;0.03;0.0003;0.02;0.03;0.3
175;0.004;0.1;0.01;0.1;0.003;;0.0004;0.03;0.01;0.1

File: SpectroWizard/SpectroWizard/bin/lib/std/Cu/Zn/20.csv
Cu Zn;Л60 Л63 Л68 Л70;ГОСТ 1558-79 1564-79;;;;;;;
;Pb;Fe;Sb;As;Bi;Sn;Cu;Zn;P
201;~0.7;0.082;~0.02;0.015;0.0046;0.020;~70.9;~28.0;~0.02
202;0.29;0.27;0.020;0.0080;0.0039;0.010;~62.5;~36.4;~0.01
203;0.17;0.16;0.010;0.0045;0.0059;0.0096;~59.8;~39.6;~0.006
204;0.086;0.095;0.0044;0.061;0.0026;0.0053;~67.0;~32.6;~0.01
205;0.043;0.056;~0.006;0.022;0.0018;0.0062;~69.9;~29.9;~0.004
206;0.026;0.035;0.0072;0.012;0.0010;0.0032;~56.7;~43.1;~0.003
;;;;;;;;;
201;;0.002;;0.002;0.0003;0.002;0.1;0.3;
202;0.02;0.01;0.002;0.0008;0.0004;0.002;0.1;0.2;
203;0.02;0.01;0.001;0.0005;0.0005;0.0007;0.1;0.2;
204;0.003;0.005;0.0005;0.003;0.0003;0.0004;0.1;0.3;
205;0.004;0.003;;0.002;0.0002;0.0003;0.1;0.3;
206;0.003;0.003;0.0007;0.002;0.0002;0.0003;0.1;0.2;

File: SpectroWizard/SpectroWizard/bin/lib/std/Cu/Zn/96.csv
Cu Zn;ЛС60-I ЛС59-I;ГОСТ 15527-70;;;;;;;;
;Ni;Si;Pb;Sn;Fe;Cu;Sb;P;Al;Zn
961;0.207;0.178;2.17;0.19;0.43;56.76;0.026;0.0060;0.28;39.48
962;0.127;0.103;1.48;0.118;0.46;57.84;0.016;0.0087;0.14;39.55
963;0.092;0.078;0.94;0.081;0.41;59.01;0.0101;0.0101;0.080;39.15
964;0.067;0.049;0.63;0.057;0.33;60.53;0.0064;0.018;0.038;38.27
965;0.048;0.029;~0.43;0.036;0.29;62.63;0.0044;0.026;~0.019;36.46
;;;;;;;;;;
961;0.005;0.007;0.15;0.02;0.03;0.05;0.002;0.0003;0.02;0.18
962;0.006;0.003;0.11;0.006;0.03;0.06;0.001;0.0003;0.01;0.19
963;0.004;0.002;0.07;0.002;0.02;0.04;0.0005;0.0004;0.005;0.16
964;0.002;0.002;0.03;0.004;0.02;0.04;0.0003;0.001;0.002;0.08
965;0.001;0.001;;0.003;0.01;0.05;0.0002;0.001;;0.12
