Repository: sergyegorov/SpectroWizard

File: SpectroWizard/SpectroWizard/bin/lib/std/Cu/Zn/15.csv
Cu Zn;ЛС59-1 ЛС60-1 ЛС63-3 ЛС64-2 ЛС74-3;ГОСТ 15527-70;;;;;;;;
;Fe;Pb;Sn;Al;Si;Sb;Ni;Bi;Cu;Zn
150;0.170;0.429;0.062;0.198;0.112;0.0039;0.594;0.0017;58.74;~37.8
151;0.159;0.767;0.116;0.364;0.166;0.0071;0.409;0.0022;60.08;~35.6
152;0.081;1.07;0.147;0.387;0.203;0.0073;0.239;0.0026;60.81;~36.3
153;0.090;1.92;0.254;0.288;0.320;0.0038;0.308;0.0027;62.91;~33.1
154;0.074;1.41;0.199;0.193;0.210;0.0040;0.634;0.0024;62.19;~34.6
155;0.157;1.88;0.229;0.195;0.121;0.0053;0.518;0.0021;64.90;~31.0
156;0.133;1.85;0.346;0.217;0.180;0.0057;0.305;0.0022;66.37;~29.2
157;0.128;2.90;0.232;0.291;0.339;0.0027;0.446;0.0029;63.63;~30.5
158;0.088;1.37;0.158;0.215;0.179;0.0040;0.716;0.0021;70.72;~27.1
159;0.120;1.35;0.259;0.129;0.124;0.0054;0.270;0.0026;69.14;~27.7
160;0.163;~2.45;0.269;~0.118;0.074;0.0033;0.463;0.0020;73.90;~22.3
;;;;;;;;;;
150;0.005;0.018;0.002;0.017;0.011;0.0003;0.026;0.0003;0.07;
151;0.006;0.025;0.009;0.033;0.020;0.0004;0.012;0.0004;0.16;
152;0.004;0.03;0.009;0.019;0.013;0.0004;0.008;0.0004;0.12;
153;0.003;0.04;0.010;0.027;0.016;0.0003;0.009;0.0005;0.08;
154;0.003;0.05;0.014;0.020;0.012;0.0001;0.026;0.0004;0.04;
155;0.003;0.05;0.019;0.015;0.015;0.0003;0.011;0.0002;0.12;
156;0.003;0.03;0.025;0.024;0.017;0.0003;0.007;0.0002;0.05;
157;0.003;0.05;0.016;0.032;0.014;0.0002;0.018;0.0005;0.07;
158;0.003;0.04;0.014;0.028;0.013;0.0003;0.026;0.0005;0.08;
159;0.003;0.03;0.028;0.014;0.016;0.0003;0.011;0.0002;0.10;
160;0.005;;0.024;;0.005;0.0003;0.012;0.0002;0.17;

File: SpectroWizard/SpectroWizard/bin/lib/std/Cu/Zn/21.csv
Cu Zn;Разбраковка;;;;;;;;;;;
;Cu;Zn;Ni;Mn;Pb;Fe;Sn;Si;Al;Bi;Sb;As
210;56.20;32.90;~3.95;0.87;~1.84;~0.88;0.30;1.77;0.92;~0.0045;~0.009;~0.037
211;53.33;32.92;3.86;2.31;~0.39;~1.00;0.99;1.76;2.67;~0.001;~0.0095;~0.035
212;54.99;42.90;0.084;0.0047;2.36;0.030;0.010;~0.001;~0.019;~0.001;~0.0094;~0.018
213;95.51;3.04;0.097;0.033;0.090;0.073;0.017;0.71;0.031;~0.0012;~0.001;~0.017
214;92.51;3.04;1.03;2.54;0.040;0.21;0.018;~0.008;~0.017;~0.001;~0.0013;~0.075
215;50.84;43.07;0.085;2.90;2.41;0.25;0.013;~0.0024;0.032;~0.003;~0.0011;~0.021
216;73.90;13.13;6.46;3.32;0.042;1.02;0.012;1.68;0.027;~0.0048;~0.0094;~0.0085
217;56.99;32.95;~3.93;0.74;~1.83;~1.02;0.30;0.82;0.94;~0.0044;~0.0094;~0.0085
218;88.20;3.03;6.40;0.57;0.093;0.15;0.30;~0.0012;0.90;~0.003;~0.0048;~0.0084
219;78.25;13.27;1.00;0.89;0.021;1.14;0.30;3.46;0.94;~0.005;~0.0082;~0.079
;;;;;;;;;;;;
210;0.12;0.11;;0.03;;;0.01;0.14;0.07;;;
211;0.07;0.14;0.07;0.10;;;0.05;0.04;0.06;;;
212;0.24;0.10;0.003;0.0005;0.08;0.008;0.001;;;;;
213;0.14;0.10;0.007;0.002;0.007;0.004;0.002;0.05;0.003;;;
214;0.20;0.10;0.03;0.10;0.002;0.01;0.002;;;;;
215;0.13;0.20;0.006;0.10;0.10;0.01;0.002;;0.004;;;
216;0.03;0.16;0.10;0.06;0.005;0.04;0.002;0.07;0.002;;;
217;0.20;0.23;;0.03;;;0.01;0.05;0.06;;;
218;0.03;0.01;0.10;0.03;0.007;0.01;0.02;;0.06;;;
219;0.04;0.27;0.03;0.03;0.002;0.04;0.02;0.16;0.06;;;

File: SpectroWizard/SpectroWizard/bin/lib/std/Cu/Zn/22.csv
Cu Zn;Лс-ЛОС;;;;;;;;;;;
;Pb;Sn;Al;Si;Mn;Fe;Ni;Sb;P;Cu;Zn;As
221;1.54;0.40;1.05;0.30;0.54;0.44;0.61;0.022;0.023;55.70;39.371;~0.004
222;2.60;0.21;0.46;0.68;0.93;0.25;0.31;0.023;0.0574;61.76;32.715;~0.005
223;0.67;0.63;0.13;0.065;0.20;0.72;1.02;0.010;0.012;58.49;38.048;~0.005
224;0.89;0.44;0.067;0.17;0.52;0.15;0.10;0.022;~0.018;73.94;~23.7;~0.006
225;1.84;1.64;0.25;0.71;0.39;0.40;1.14;0.050;0.029;60.58;~33.0;~0.022
226;3.12;1.06;0.48;0.46;0.11;0.63;0.42;0.11;0.056;68.14;~25.4;~0.021
;;;;;;;;;;;;
221;0.05;0.01;0.02;0.01;0.01;0.01;0.02;0.001;0.001;0.06;;
222;0.05;0.01;0.01;0.01;0.02;0.01;0.02;0.002;0.003;0.06;;
223;0.03;0.02;0.01;0.006;0.01;0.02;0.03;0.001;0.001;0.06;;
224;0.04;0.02;0.003;0.01;0.02;0.01;0.01;0.002;;0.07;;
225;0.06;0.05;0.01;0.02;0.02;0.01;0.05;0.002;0.001;0.12;;
226;0.10;0.03;0.01;0.17;0.01;0.01;0.02;0.006;0.001;0.08;;
