Repository: sergyegorov/SpectroWizard

File: SpectroWizard/SpectroWizard/bin/lib/std/Cu/10.csv
Cu;БрАЖ;;;;;;;;;;;
;Fe;Mn;Al;Ni;Sn;Zn;Pb;Si;Sb;Cu;P;As
101;~6.90;~0.27;7.3;7.90;0.037;0.302;~0.019;0.056;~0.0010;~77.0;~0.007;~0.004
102;5.26;0.285;9.16;5.40;0.045;0.339;0.025;0.048;~0.0013;~79.0;~0.004;~0.002
103;3.97;0.504;11.83;3.89;0.103;0.551;0.050;0.095;0.0013;~79.0;~0.002;~0.0014
104;3.03;0.779;12.12;3.19;0.219;0.81;0.129;0.200;0.0012;~79.0;~0.035;~0.04
105;3.30;0.126;9.90;4.83;0.426;0.150;0.034;0.292;0.0015;~81.0;~0.005;~0.09
;;;;;;;;;;;;
101;;;0.4;0.10;0.005;0.025;;0.004;0.0002;;;
102;0.06;0.006;0.09;0.10;0.004;0.026;0.0022;0.003;;;;
103;0.07;0.011;0.15;0.06;0.007;0.023;0.003;0.005;0.0004;;;
104;0.08;0.014;0.22;0.09;0.014;0.05;0.006;0.016;0.0002;;;
105;;;;;;;;;;;;

File: SpectroWizard/SpectroWizard/bin/lib/std/Cu/110.csv
Cu;БрАЖМц10-3-1.5;;;;;;;;;;
;Mn;Fe;Ni;Al;Pb;Zn;Si;Sn;Cu;P;Sb
1101;0.48;4.35;1.02;9.67;0.015;1.02;0.20;0.034;~83.1;~0.022;~0.0012
1102;1.71;3.53;0.76;9.07;0.023;0.76;0.13;0.049;~83.8;~0.014;~0.0064
1103;1.37;2.25;0.56;8.42;0.075;0.42;0.088;0.076;~86.6;~0.0080;~0.0046
1104;1.04;1.41;0.37;11.32;0.056;0.26;0.065;0.19;~85.2;~0.0056;~0.0022
1105;2.09;2.90;0.26;10.63;0.040;0.50;0.12;~0.11;~83.3;~0.0064;~0.0025
;;;;;;;;;;;
1101;0.01;0.12;0.04;0.19;0.001;0.02;0.02;0.002;0.2;0.002;0.0002
1102;0.09;0.12;0.06;0.11;0.002;0.05;0.01;0.003;0.2;0.001;0.0004
1103;0.03;0.06;0.04;0.19;0.005;0.03;0.007;0.004;0.2;0.0006;0.0005
1104;0.04;0.05;0.01;0.25;0.005;0.02;0.005;0.01;0.2;0.0005;0.0002
1105;0.06;0.06;0.01;0.13;0.003;0.02;0.01;;0.2;0.0005;0.0003

File: SpectroWizard/SpectroWizard/bin/lib/std/Cu/14.csv
Cu;БрОФ4-0.25;;;;;;;;;
;Cu;Sn;Zn;Ni;Fe;Pb;P;Bi;Si;Sb
141;93.84;5.27;~0.32;0.25;0.033;0.025;0.18;0.0027;~0.001;~0.0005
142;97.80;1.93;0.067;~0.04;0.014;0.0028;~0.07;~0.0007;~0.002;~0.0004
143;95.81;3.26;0.26;0.13;0.031;0.029;0.31;0.0041;~0.002;~0.0003
144;95.63;3.83;~0.17;0.036;0.040;0.015;0.19;0.0026;~0.003;~0.0003
145;95.03;4.72;0.10;0.039;0.022;0.018;0.088;0.0019;~0.002;~0.0003
;;;;;;;;;;
141;0.08;0.12;;0.01;0.002;0.002;0.02;0.0003;;
142;0.10;0.05;0.004;;0.001;0.0003;;;;
143;0.06;0.21;0.02;0.01;0.003;0.002;0.01;0.0005;;
144;0.07;0.27;;0.002;0.002;0.001;0.02;0.0002;;
145;0.10;0.36;0.01;0.002;0.002;0.001;0.005;0.0002;;

File: SpectroWizard/SpectroWizard/bin/lib/std/Cu/151.csv
Cu;БрАЖНМц9-4-4-1;;;;;;;;;;;;;
;Mn;Fe;Ni;Al;Pb;Sb;Bi;Zn;Si;Sn;Cu;As;P;S
1511;1.47;3.02;5.32;10.6;0.010;0.0075;0.00102;~0.056;0.057;~0.0062;~79.3;~0.0050;~0.0018;
1512;1.19;5.26;5.14;9.70;0.016;0.0049;0.0012;0.31;0.24;0.25;~77.5;~0.0031;~0.0081;
1513;0.36;4.33;3.62;9.24;0.058;~0.0011;0.0068;0.94;0.080;0.052;~81.4;~0.0018;~0.0089;
1514;0.64;5.26;4.32;10.2;0.0331;0.0018;0.0036;0.50;0.095;0.098;~78.7;~0.0023;~0.0054;
1515;0.099;3.57;6.21;8.04;0.090;~0.0010;0.0050;1.17;0.047;0.074;~80.7;~0.0012;~0.0005;
1516;0.81;4.64;4.62;9.73;0.030;0.0017;~0.0023;0.50;0.085;0.14;79.42;0.0023;0.0038;~0.001
;;;;;;;;;;;;;;
1511;0.06;0.10;0.15;0.4;0.001;0.0006;0.00018;;0.004;;0.6;0.0004;;
1512;0.04;0.16;0.11;0.22;0.001;0.0004;0.0002;0.02;0.02;0.03;0.6;0.0003;;
1513;0.01;0.11;0.08;0.21;0.002;;0.0008;0.04;0.006;0.005;0.6;0.0003;;
1514;0.03;0.21;0.12;0.5;0.0026;0.0003;0.0004;0.02;0.006;0.008;0.6;0.0004;;
1515;0.005;0.08;0.18;0.17;0.005;;0.0005;0.10;0.004;0.006;0.6;0.0002;;
1516;0.01;0.04;0.03;0.06;0.002;0.0002;;0.01;0.003;0.01;0.13;0.0002;0.0003;

File: SpectroWizard/SpectroWizard/bin/lib/std/Cu/152.csv
Cu;БрО1ОФ1;;;;;;;;;
;Sn;P;Zn;Fe;Sb;Pb;As;Si;Bi;Al
1521;8.52;1.15;0.66;0.049;0.31;0.11;~0.016;0.027;0.0073;~0.020
1522;9.00;0.98;0.56;0.084;0.29;0.085;0.037;0.015;0.0061;~0.0050
1523;9.70;0.75;0.50;0.12;0.24;0.064;0.061;0.0078;~0.0032;~0.0080
1524;10.55;0.44;0.43;0.24;0.19;0.046;0.086;<=0.002;0.0050;~0.0021
1525;11.25;0.31;0.41;0.35;0.13;0.036;0.13;<=0.002;0.0043;~0.0037
;;;;;;;;;;
1521;0.29;0.10;0.04;0.004;0.03;0.01;<=0.001;0.002;0.0006;
1522;0.18;0.06;0.03;0.006;0.03;0.003;0.003;0.001;0.0005;
1523;0.29;0.03;0.02;0.01;0.01;0.005;0.005;0.0008;<=0.0004;
1524;0.18;0.02;0.02;0.01;0.01;0.003;0.005;;0.0005;
1525;0.35;0.03;0.02;0.03;0.01;0.003;0.01;;0.0004;

File: SpectroWizard/SpectroWizard/bin/lib/std/Cu/184.csv
Cu;БрО5Ц5О5;;;;;;;;;
;Cu;Sn;Zn;Pb;Ni;Sb;Fe;Si;Al;P
1841;85.7;3.47;3.52;6.51;0.63;0.082;0.097;~0.0023;<=0.001;<=0.001
1842;84.6;3.93;4.22;6.08;0.88;0.12;0.14;~0.0022;<=0.001;<=0.001
1843;82.8;4.52;5.49;5.48;1.23;0.19;0.28;~0.0058;<=0.001;<=0.001
1844;81.0;5.56;6.20;4.28;1.90;0.28;0.43;~0.025;<=0.001;<=0.001
1845;79.8;6.03;6.73;3.81;2.24;0.40;0.63;~0.071;<=0.001;<=0.001
;;;;;;;;;;
1841;0.5;0.13;0.12;0.25;0.02;0.006;0.006;;;
1842;0.5;0.11;0.18;0.28;0.04;0.01;0.01;;;
1843;0.4;0.12;0.16;0.21;0.06;0.01;0.02;;;
1844;0.5;0.12;0.17;0.23;0.05;0.02;0.01;;;
1845;0.5;0.16;0.20;0.18;0.10;0.02;0.02;;;

File: SpectroWizard/SpectroWizard/bin/lib/std/Cu/2-6.csv
Cu;БрО3Ц8С4 БрО5Ц6С5;;;;;;;;;;;;;;
;Sn;Zn;Pb;Ni;Fe;Mn;P;Sb;Al;Si;Bi;As;Mg;S;Cu
2;5.72;4.39;6.67;0.511;0.161;~0.12;0.028;~0.12;~0.010;~0.015;~0.007;;~0.0015;;~82.14
3;5.36;4.35;6.22;0.478;0.185;0.103;0.042;~0.11;~0.063;~0.06;~0.006;~0.006;~0.0004;~0.037;~83.10
4;3.73;6.20;4.38;1.01;0.42;0.048;0.077;~0.09;~0.016;~0.03;~0.012;~0.004;~0.0032;~0.015;~83.90
5;2.05;12.19;2.98;0.821;0.219;0.047;~0.068;~0.48;~0.021;~0.01;~0.016;~0.007;~0.0004;~0.027;~81.05
6;~3.92;~8.90;~5.85;2.43;0.210;0.061;~0.069;~0.47;~0.017;~0.05;~0.050;~0.005;~0.0025;;~78.01
;;;;;;;;;;;;;;;
2;0.04;0.02;0.05;0.004;0.006;;0.002;0.03;0.005;0.004;;;;;0.10
3;0.07;0.03;0.05;0.008;0.007;0.004;0.002;0.03;;;;;;;0.10
4;0.07;0.06;0.03;0.02;0.02;0.001;0.004;;;;;;;;
5;0.03;0.04;0.04;0.009;0.004;0.002;0.002;0.03;0.005;0.004;;;;;0.10
6;;;;0.03;0.005;0.004;0.002;0.03;0.005;0.004;;;;;0.10

File: SpectroWizard/SpectroWizard/bin/lib/std/Cu/25.csv
Cu;БрОЦ10-1 БрОЦ10-2;;;;;;;;;;
;Cu;Sn;Zn;Ni;Pb;P;Al;Sb;Si;Fe;Bi
251;88.22;8.1;2.00;0.32;~0.61;0.018;~0.022;~0.11;~0.036;~0.58;<0.001
252;86.72;10.1;1.13;0.72;~0.64;0.080;~0.013;~0.31;~0.023;~0.43;<0.001
253;82.72;11.7;4.26;0.52;0.42;0.047;0.0075;~0.0014;~0.014;~0.28;~0.0058
254;87.50;9.4;2.44;0.24;0.19;0.034;0.0043;~0.0012;~0.007;~0.16;~0.0064
255;89.84;6.6;~3.24;0.123;0.088;0.012;0.0028;~0.0010;~0.005;~0.09;~0.0043
;;;;;;;;;;;
251;0.03;0.5;0.10;0.02;;0.001;;0.01;;;
252;0.07;0.4;0.07;0.04;;0.004;;0.01;;;
253;0.09;0.6;0.12;0.03;0.04;0.002;0.0003;0.0002;;;
254;0.14;0.5;0.09;0.01;0.01;0.002;0.0004;0.0001;;;
255;0.05;0.5;;0.003;0.002;0.001;0.0001;0.0001;;;

File: SpectroWizard/SpectroWizard/bin/lib/std/Cu/34.csv
Cu;БрОЦС 8-4-3;;;;;;;;
;Sn;Zn;Fe;Ni;Sb;Cu;Pb;Si;Al
341;5.66;2.71;0.094;0.74;0.50;85.35;5.0;~0.024;~0.0026
342;6.39;3.26;0.15;0.91;0.29;84.65;4.09;~0.026;~0.0052
343;7.22;3.81;0.20;1.30;0.21;83.90;3.25;~0.018;~0.0074
344;8.17;4.83;0.21;1.88;0.12;82.50;2.16;~0.0082;~0.012
345;9.32;5.59;0.55;2.41;0.074;80.77;1.24;~0.0072;~0.0092
;;;;;;;;;
341;0.19;0.11;0.003;0.04;0.03;0.12;0.5;;
342;0.23;0.09;0.01;0.05;0.03;0.07;0.25;;
343;0.27;0.10;0.01;0.07;0.02;0.10;0.20;;
344;0.27;0.12;0.01;0.05;0.01;0.07;0.23;;
345;0.47;0.14;0.05;0.08;0.002;0.05;0.12;;

File: SpectroWizard/SpectroWizard/bin/lib/std/Cu/7.csv
Cu;БрАЖ9-4;;;;;;;;;;;
;Al;Fe;Mn;Ni;Sn;Zn;Si;Sb;P;Cu;Pb;As
71;7.32;4.41;0.203;0.278;~0.088;1.56;0.0724;0.045;0.0723;85.96;~0.175;~0.0045
72;11.98;1.015;0.285;0.742;0.351;0.83;~0.189;0.0014;0.0211;84.57;~0.074;~0.0046
73;10.01;2.137;0.774;0.968;0.053;0.106;0.289;0.0065;0.0160;85.67;~0.018;~0.023
74;9.06;1.970;0.292;1.468;0.216;0.259;0.161;0.0101;0.0082;86.63;~0.019;~0.031
75;7.96;2.788;1.006;0.321;0.173;0.617;0.090;0.0199;0.141;86.99;~0.013;~0.059
76;10.00;3.63;0.491;0.514;0.115;1.00;0.118;0.0023;0.0081;84.12;~0.015;~0.0084
;;;;;;;;;;;;
71;0.11;0.06;0.003;0.006;;0.05;0.0024;0.003;0.0022;0.06;;
72;0.08;0.018;0.007;0.020;0.021;0.03;;0.0002;0.0025;0.22;;
73;0.08;0.025;0.011;0.022;0.004;0.013;0.013;0.0005;0.0012;0.12;;
74;0.06;0.021;0.004;0.025;0.012;0.011;0.007;0.0011;0.0013;0.10;;
75;0.10;0.029;0.020;0.016;0.010;0.019;0.005;0.0009;0.009;0.09;;
76;0.07;0.06;0.010;0.017;0.009;0.07;0.004;0.0002;0.0008;0.14;;

File: SpectroWizard/SpectroWizard/bin/lib/std/Cu/75.csv
Cu;БрАМц9-2 БрАМц10-2;;;;;;;;;;;
;Ni;Al;Fe;Mn;Zn;P;Si;Sn;Pb;Cu;As;Sb
751;0.23;12.35;1.50;1.35;~0.088;0.12;~0.056;0.38;~0.0015;~83.70;<0.001;~0.0035
752;0.33;10.68;0.87;1.55;0.65;0.057;0.11;0.20;0.018;~85.36;<0.001;~0.0074
753;0.56;9.31;0.44;1.64;0.98;0.027;0.13;0.098;0.050;~86.51;<0.001;~0.0026
754;1.08;7.96;0.27;2.20;1.50;0.015;0.21;0.076;0.10;~86.70;<0.001;~0.0017
755;1.61;7.14;0.17;2.48;1.85;0.0091;0.37;0.038;0.31;~86.03;<0.001;~0.0014
;;;;;;;;;;;;
751;0.02;0.12;0.03;0.03;;0.01;;0.02;;0.09;;
752;0.02;0.10;0.05;0.04;0.02;0.006;0.01;0.01;0.003;0.09;;
753;0.02;0.12;0.03;0.05;0.06;0.003;0.02;0.006;0.003;0.10;;
754;0.04;0.10;0.02;0.05;0.07;0.002;0.02;0.004;0.01;0.10;;
755;0.06;0.08;0.02;0.06;0.07;0.0007;0.02;0.002;0.02;0.16;;

File: SpectroWizard/SpectroWizard/bin/lib/std/Cu/84.csv
Cu;БрО3Ц13С4 БрО3Ц12С5;;;;;;;;;;
;Cu;Fe;Zn;Sb;Sn;Mn;Ni;P;Pb;Si;Al
841;83.16;0.163;7.1;1.00;1.60;0.027;0.47;0.044;~6.0;~0.01;~0.002
842;80.73;0.27;9.4;0.80;2.21;0.050;0.84;0.075;~5.0;~0.02;~0.002
843;78.83;0.40;11.9;0.51;2.82;0.105;1.28;0.098;~4.1;~0.02;~0.002
844;76.68;0.59;13.5;0.30;3.37;0.27;1.68;0.20;~3.3;~0.01;~0.008
845;74.81;0.81;15.1;0.096;3.85;0.49;1.93;0.36;~2.3;~0.02;~0.008
;;;;;;;;;;;
841;0.12;0.005;0.4;0.05;0.11;0.002;0.03;0.003;;;
842;0.14;0.01;0.4;0.07;0.12;0.002;0.03;0.002;;;
843;0.04;0.04;0.8;0.04;0.15;0.003;0.07;0.006;;;
844;0.08;0.04;0.8;0.01;0.26;0.01;0.10;0.01;;;
845;0.11;0.06;0.8;0.005;0.21;0.02;0.05;0.03;;;

File: SpectroWizard/SpectroWizard/bin/lib/std/Cu/ВЦМ_309_86.csv
;;;;;
;"Al";"Si";"Bi";"S";"Mn"
"4-16";"0.099";"0.130";"0.003";"0.050";"~0.0024"
"4-18";"0.097";"0.131";"0.004";"0.051";"~0.0022"
"4-19";"0.097";"0.130";"0.003";"0.052";"~0.0027"
"4-20";"0.098";"0.130";"0.003";"0.053";"~0.0023"
"4-21";"0.098";"0.130";"0.003";"0.052";"~0.0023"
"4-22";"0.097";"0.132";"0.004";"0.051";"~0.0023"
"4-24";"0.096";"0.130";"0.003";"0.053";"~0.0025"
"4-25";"0.096";"0.128";"0.003";"0.051";"~0.0018"
"4-26";"0.093";"0.128";"0.003";"0.053";"~0.0018"
"4-28";"0.095";"0.128";"0.004";"0.051";"~0.0016"
;;;;;
"4-16";"0.006";"0.007";"0.001";"0.006";
"4-18";"0.006";"0.007";"0.001";"0.006";
"4-19";"0.006";"0.007";"0.001";"0.006";
"4-20";"0.006";"0.007";"0.001";"0.006";
"4-21";"0.006";"0.007";"0.001";"0.006";
"4-22";"0.006";"0.007";"0.001";"0.006";
"4-24";"0.006";"0.007";"0.001";"0.006";
"4-25";"0.006";"0.007";"0.001";"0.006";
"4-26";"0.006";"0.007";"0.001";"0.006";
"4-28";"0.006";"0.007";"0.001";"0.006";
