Repository: sergyegorov/SpectroWizard

File: SpectroWizard/SpectroWizard/bin/lib/std/Zn/26.csv
Zn;ЦАМ4-1 ЦАМ4-3;;;;;;;
;Cu;Al;Fe;Pb;Mg;Si;Sn;Cd
261;4.01;4.51;0.022;0.015;0.070;~0.028;~0.023;~0.0066
262;2.32;3.66;0.050;0.0254;0.080;~0.0079;~0.012;~0.0180
263;1.14;2.99;0.092;0.0225;0.014;~0.0084;~0.0043;~0.0105
264;0.71;2.03;0.032;0.020;0.0082;~0.013;~0.0073;~0.0083
265;0.39;~1.03;0.115;0.017;~0.13;~0.018;~0.0091;~0.014
;;;;;;;;
261;0.26;0.32;0.001;0.001;0.005;<=0.002;<=0.002;<=0.0003
262;0.13;0.17;0.001;0.0008;0.004;<=0.0005;<=0.001;<=0.0007
263;0.08;0.20;0.002;0.0006;0.002;<=0.0007;<=0.0003;<=0.0004
264;0.06;0.13;0.002;0.001;0.0007;<=0.001;<=0.0005;<=0.0003
265;0.02;;0.004;0.001;;<=0.002;<=0.0009;<=0.001

File: SpectroWizard/SpectroWizard/bin/lib/std/Zn/28.csv
Zn;ЦАМ9-1,5 ЦАМ10-5 ЦАМ9-1,5л ЦАМ10-5л ЦАМ9-1,5ч ЦАМ10-5ч;;;;;;
;Pb;Cu;Sn;Al;Si;Cd;Mg
281;0.088;5.95;~0.1;10.5;0.12;0.065;0.114
282;0.029;4.12;0.053;12.4;0.27;0.036;0.057
283;0.042;2.95;0.029;~9.1;~0.15;0.028;0.044
284;0.056;1.66;0.019;7.8;~0.089;0.021;0.031
285;0.032;0.81;0.011;6.4;0.031;0.014;~0.010
286;0.021;2.00;0.0055;4.9;0.020;0.0088;0.0080
;;;;;;;
281;0.006;0.08;-;0.6;0.01;0.004;0.009
282;0.003;0.13;0.006;0.6;0.02;0.003;0.004
283;0.003;0.06;0.003;-;-;0.004;0.004
284;0.004;0.16;0.002;0.5;-;0.002;0.002
285;0.002;0.03;0.002;0.4;0.003;0.002;-
286;0.002;0.07;0.0004;0.4;0.002;0.0007;0.0009

File: SpectroWizard/SpectroWizard/bin/lib/std/Zn/45.csv
Zn;ЦВ0 Ц0 ЦI;ГОСТ 3640-79;;;;
;Cu;Pb;Cd;Fe;Sn;As
451;0.038;0.019;0.012;0.010;0.0023;<=0.0005
452;0.0014;0.014;0.0021;0.0030;~0.0005;<=0.0005
453;0.0040;0.011;0.0032;0.0046;0.0014;<=0.0005
454;0.033;0.044;0.022;0.015;0.0037;<=0.0005
455;0.010;0.0027;0.0039;0.011;~0.0003;<=0.0005
456;0.012;~0.0020;0.0071;0.012;~0.0005;<=0.0005
;;;;;;
451;0.004;0.002;0.001;0.001;0.0002;
452;0.0002;0.002;0.0003;0.0003;;
453;0.0005;0.001;0.0004;0.0005;0.0002;
454;0.004;0.004;0.002;0.001;0.0004;
455;0.001;0.0004;0.0005;0.001;;
456;0.001;;0.0007;0.001;;

File: SpectroWizard/SpectroWizard/bin/lib/std/Zn/92.csv
Zn; ЦА4 ЦА4о;ГОСТ 19424-74;;;;;;
;Al;Cd;Cu;Sn;Pb;Fe;Mg;Si
921;3.92;0.0100;0.69;0.0061;0.018;0.012;~0.024;~0.0043
922;2.72;0.0068;0.011;0.0011;0.014;0.0046;0.0081;~0.0032
923;3.01;0.0056;0.025;0.0024;0.012;~0.003;0.024;~0.0025
924;4.7;0.0102;0.106;0.0099;0.014;0.043;0.084;~0.0095
925;3.34;0.0026;0.060;0.0061;0.028;0.0040;0.067;~0.0038
;;;;;;;;
921;0.27;0.0008;0.005;0.0005;0.002;0.001;;
922;0.16;0.0006;0.001;0.0001;0.001;0.0004;0.0009;
923;0.17;0.0005;0.002;0.0003;0.001;;0.003;
924;0.3;0.0008;0.009;0.0009;0.001;0.004;0.008;
925;0.15;0.0003;0.004;0.0005;0.002;0.0005;0.008;
